Repository: hese1175/hese1175.github.io

File: assets/data/cleaned_data_export.csv (part 1 of 4)
,Name,Fibre Volume Fraction,Material,Test type,"smax,static","smax, fatigue",epsstatic,epsfatigue,Ncycles,Eit,Eic
0,GEV201_D0100_0001,,GE1,STC,-412.3711340206185,,-0.901,,1.0,,44.847
2,GEV201_D0100_0006,,GE1,STC,-405.2343564120865,,-0.885,,1.0,,45.844
4,GEV201_D0100_0011,,GE1,STC,-391.7062299234964,,-0.867,,1.0,,44.863
5,GEV201_D0100_0016,,GE1,STT,812.2481318292968,,2.104,,1.0,44.578,
7,GEV201_D0100_0021,,GE1,CA,,288.4146710774884,,0.642,791.0,45.024,
8,GEV201_D0100_0026,,GE1,CA,,285.41745156465845,,0.636,469.0,44.673,
9,GEV201_D0100_0031,,GE1,STT,859.0977904636057,,2.148,,1.0,44.911,
10,GEV201_R0100_0001,,GE1,STT,879.4726681881544,,,,1.0,39.43,
12,GEV201_R0100_0006,,GE1,STC,-470.5032185090782,,-1.191,,1.0,,39.781
14,GEV201_R0100_0011,,GE1,STT,841.8359550659908,,,,1.0,39.523,
16,GEV201_R0100_0016,,GE1,STC,-505.91416799295587,,-1.266,,1.0,,39.243
18,GEV201_R0100_0021,,GE1,STC,-593.4358725929515,,-1.496,,1.0,,40.075
20,GEV201_R0100_0026,,GE1,STT,751.7442297975725,,-1.96,,1.0,39.19,
22,GEV201_R0100_0031,,GE1,CA,,306.9908841249751,,0.765,13655.0,40.299,
24,GEV201_R0100_0036,,GE1,CA,,262.2675653701907,,0.658,24325.0,39.95,
26,GEV202_D0100_0001,,GE1,STT,712.2808794439866,,,,1.0,,
27,GEV202_D0100_0004,,GE1,CA,,493.84441925415814,,,100.0,,
28,GEV202_D0100_0006,,GE1,STT,688.8748680490677,,,,1.0,,
29,GEV202_D0100_0009,,GE1,CA,,305.4204494261913,,,46046.0,,
30,GEV202_D0100_0011,,GE1,CA,,229.64169007098226,,,82468.0,,
31,GEV202_D0100_0014,,GE1,CA,,302.4604400648173,,,23400.0,,
32,GEV202_D0100_0016,,GE1,CA,,267.2082086361693,,,9305.0,,
33,GEV202_D0100_0019,,GE1,CA,,262.4349161407971,,,173000.0,,
34,GEV202_D0100_0021,,GE1,STC,-420.8749128678034,,-1.137,,1.0,,37.454
35,GEV202_D0100_0026,,GE1,STC,-429.47938616539244,,-1.157,,1.0,,38.102
36,GEV202_D0100_0031,,GE1,STC,-394.7526147022686,,-1.08,,1.0,,37.959
38,GEV202_R0100_0006,,GE1,STT,689.6088836590255,,,,1.0,,
40,GEV202_R0100_0011,,GE1,STT,675.224736786876,,,,1.0,,
42,GEV202_R0100_0016,,GE1,CA,,249.12379602028298,,,11674.0,,
44,GEV202_R0100_0021,,GE1,CA,,248.73102759670755,,,9153.0,,
46,GEV202_R0100_0026,,GE1,STC,-485.7987567594885,,-1.399,,1.0,,34.364
48,GEV202_R0100_0031,,GE1,STC,-510.0514632140391,,-1.543,,1.0,,34.254
50,GEV202_R0100_0036,,GE1,STC,-509.4388553543483,,-1.537,,1.0,,35.017
54,GEV203_D0100_0011,,GE1,CA,,190.21677103226838,,,36165.0,,
55,GEV203_D0100_0016,,GE1,CA,,196.17844391258285,,,172.0,,
56,GEV203_D0100_0021,,GE1,STC,-499.64836129827944,,,,1.0,,
57,GEV203_D0100_0026,,GE1,STC,-496.2285054141198,,,,1.0,,
58,GEV203_D0100_0031,,GE1,STC,-443.83510965306004,,,,1.0,,
59,GEV203_R0100_0001,,GE1,STT,483.12603917535046,,,,1.0,,
62,GEV203_R0100_0016,,GE1,CA,,174.68443257255768,,,1283.0,,
63,GEV203_R0100_0021,,GE1,CA,,174.88274112207768,,,721.0,,
65,GEV203_R0100_0026,,GE1,STC,-463.96924014533585,,,,1.0,,
67,GEV203_R0100_0031,,GE1,STC,-489.042987850307,,,,1.0,,
68,GEV203_R0100_0036,,GE1,STC,-460.24590882781126,,,,1.0,,
69,GEV204_R0200_0001,,GE1,STT,768.1543488312889,,,,1.0,,
70,GEV204_R0200_0002,,GE1,STC,-523.6446813507746,,-1.2,,1.0,,35.4
72,GEV204_R0200_0006,,GE1,STC,-461.0628595569141,,-1.3301,,1.0,,34.43974875
73,GEV204_R0200_0007,,GE1,CA,,207.9574235627142,,0.55,190082.0,37.0,37.1
75,GEV204_R0200_0011,,GE1,STC,-459.3476372337662,,-1.3018,,1.0,,35.08076872
76,GEV204_R0200_0012,,GE1,CA,,254.8585904991395,,0.69,3701.0,37.8,37.8
78,GEV204_R0200_0016,,GE1,CA,,231.07084199300996,,,12172.0,,
79,GEV204_R0200_0017,,GE1,CA,,259.92287958699154,,0.72,7734.0,36.0,35.8
81,GEV204_R0300_0031,,GE1,CA,,230.85341006299086,,,62921.0,,
82,GEV204_R0300_0032,,GE1,STC,-451.04166666666663,,-1.23,,1.0,,36.0
84,GEV204_R0300_0036,,GE1,STC,-440.1660781772528,,-1.2399,,1.0,,35.33402263
85,GEV204_R0300_0037,,GE1,CA,,259.9452258274149,,0.68,2313.0,37.4,37.5
87,GEV204_R0300_0041,,GE1,STC,-484.12263571388814,,-1.3929,,1.0,,34.749590530000006
88,GEV204_R0300_0042,,GE1,CA,,260.9311514518955,,0.7,1375.0,36.4,36.3
90,GEV204_R0300_0046,,GE1,STT,801.1764037087415,,,,1.0,,
91,GEV204_R0300_0047,,GE1,CA,,260.0,,0.69,11627.0,37.5,37.2
93,GEV204_R0400_0061,,GE1,STT,791.6800864608759,,,,1.0,,
94,GEV204_R0400_0062,,GE1,STC,-519.1636164752409,,-1.35,,1.0,,38.2
96,GEV204_R0400_0066,,GE1,STC,-426.80425016215827,,-1.2074,,1.0,,35.25517068
97,GEV204_R0400_0067,,GE1,CA,,389.9223274723675,,1.05,139.0,37.4,37.3
99,GEV204_R0400_0071,,GE1,STC,-419.37637580681235,,-1.2332,,1.0,,34.97965269
102,GEV204_R0400_0076,,GE1,CA,,227.45720634434142,,,61144.0,,
103,GEV204_R0400_0077,,GE1,CA,,259.78656750630364,,0.69,1811.0,37.7,37.5
105,GEV205_R0400_0037,,GE1,STC,-522.9205116704289,,-1.95,,1.0,,27.66
106,GEV205_R0400_0042,,GE1,CA,,258.56096140286337,,1.02,168.0,27.9,25.9
107,GEV205_R0400_0047,,GE1,CA,,259.0133859859144,,0.97,336.0,29.1,31.8
108,GEV205_R0500_0062,,GE1,STC,-501.6214271476009,,-2.0,,1.0,,29.91
109,GEV205_R0500_0067,,GE1,CA,,199.35271295158995,,0.79,1897.0,27.4,25.6
110,GEV206_R0300_0049,53.31,GE1,STT,795.3933642910022,,2.25,,1.0,36.63,
111,GEV206_R0300_0050,53.31,GE1,STT,796.2400066622251,,2.2,,1.0,38.13,
112,GEV206_R0300_0051,53.31,GE1,STT,786.3021751910642,,2.24,,1.0,37.36,
113,GEV206_R0300_0052,53.31,GE1,STC,-393.41799246712077,,-1.07,,1.0,,36.87
114,GEV206_R0300_0053,53.31,GE1,STC,-397.56220790703554,,-1.1,,1.0,,37.36
115,GEV206_R0300_0054,53.31,GE1,STC,-472.62840706184403,,-1.24,,1.0,,39.05
116,GEV206_R0300_0055,53.31,GE1,STT,777.2261291600634,,2.28,,1.0,38.02,
117,GEV206_R0300_0056,53.31,GE1,STT,794.1822747724183,,2.08,,1.0,37.6,
118,GEV206_R0300_0057,53.31,GE1,STT,778.0774940928005,,2.28,,1.0,37.0,
119,GEV206_R0300_0058,53.31,GE1,STC,-473.09033175394745,,-1.22,,1.0,,38.13
120,GEV206_R0300_0059,53.31,GE1,STC,-491.9871065447941,,-1.25,,1.0,,38.59
121,GEV206_R0300_0060,53.31,GE1,STC,-486.88810642116914,,-1.23,,1.0,,38.73
122,GEV206_R0300_0001,53.31,GE1,STC,-504.43880786303106,,1.3,,1.0,,38.3
123,GEV206_R0300_0002,53.31,GE1,STC,-489.61052631578946,,1.3,,1.0,,38.4
124,GEV206_R0300_0003,53.31,GE1,STC,-480.62105263157895,,1.3,,1.0,,37.2
125,GEV206_R0300_0004,53.31,GE1,STC,-488.3263157894737,,1.3,,1.0,,37.4
126,GEV206_R0300_0005,53.31,GE1,STC,-478.89467769945855,,1.3,,1.0,,37.7
127,GEV206_R0300_0006,53.31,GE1,STC,-493.86045561344366,,1.2,,1.0,,43.7
128,GEV206_R0300_0007,53.31,GE1,STT,776.4102564102565,,2.0,,1.0,37.8,
129,GEV206_R0300_0008,53.31,GE1,CA,,263.15789473684214,,0.7,1952.0,37.1,40.7
130,GEV206_R0300_0009,53.31,GE1,CA,,153.84615384615387,,0.4,2972910.0,37.3,37.8
131,GEV206_R0300_0010,53.31,GE1,CA,,190.29128205128208,,,37601.0,,
132,GEV206_R0300_0011,53.31,GE1,CA,,390.59789473684214,,,17403.0,,
133,GEV206_R0300_0012,53.31,GE1,CA,,341.7731578947368,,,43033.0,,
134,GEV206_R0300_0013,53.31,GE1,CA,,292.94842105263166,,,226935.0,,
135,GEV206_R0300_0014,53.31,GE1,CA,,244.1236842105263,,,977128.0,,
136,GEV206_R0300_0017,53.31,GE1,CA,,210.5263157894737,,0.6,37153.0,37.4,37.9
137,GEV206_R0300_0018,53.31,GE1,CA,,341.7731578947368,,,23612.0,38.220004,
138,GEV206_R0300_0061 ,53.31,GE1,STT,823.8489000091539,,,,1.0,39.3755,
139,GEV206_R0300_0062,53.31,GE1,STT,799.9496755118944,,,,1.0,38.447,
140,GEV206_R0300_0063,53.31,GE1,STT,834.1650157150732,,,,1.0,39.973,
141,GEV206_R0300_0064,53.31,GE1,STT,823.5818949246765,,,,1.0,39.3,
142,GEV206_R0300_0065,53.31,GE1,STT,855.7550619440048,,,,1.0,39.3305,
143,GEV206_R0300_0066,53.31,GE1,STC,-561.5008940247125,,,,1.0,,37.911500000000004
144,GEV206_R0300_0067,53.31,GE1,STC,-565.9459698456914,,,,1.0,,38.846000000000004
145,GEV206_R0300_0068,53.31,GE1,STC,-567.0454061874973,,,,1.0,,33.2425
146,GEV206_R0300_0069,53.31,GE1,STC,-555.1439401260617,,,,1.0,,38.086
147,GEV206_R0300_0070,53.31,GE1,STC,-553.7712999221093,,,,1.0,,39.3965
148,GEV207_R0400_0074,53.03946221258943,GE1,STT,517.8825394604929,,2.346,,1.0,25.75,
149,GEV207_R0400_0075,53.03946221258943,GE1,STT,519.5187244432677,,2.281,,1.0,26.42,
150,GEV207_R0400_0076,53.03946221258943,GE1,STT,525.8407313482919,,2.248,,1.0,27.01,
151,GEV207_R0400_0077,53.03946221258943,GE1,STT,500.54768341568,,2.192,,1.0,26.55,
152,GEV207_R0400_0078,53.03946221258943,GE1,STT,530.8332047739927,,2.407,,1.0,26.35,
153,GEV207_R0400_0034,53.03946221258943,GE1,STC,-409.8637869104819,,1.735,,1.0,,26.34
154,GEV207_R0400_0027,53.03946221258943,GE1,STC,-404.6259732791954,,-1.693,,1.0,,26.9
155,GEV207_R0400_0029,53.03946221258943,GE1,STC,-402.2579291170202,,-1.682,,1.0,,27.17
156,GEV207_R0400_0030,53.03946221258943,GE1,STC,-403.5513451711507,,-1.651,,1.0,,27.43
157,GEV207_R0400_0033,53.03946221258943,GE1,STC,-416.12622086195825,,-1.668,,1.0,,27.18
158,GEV206_R0300_0025,53.31,GE1,STT,862.0596644548741,,2.35,,1.0,39.156,
159,GEV206_R0300_0026,53.31,GE1,STT,864.6575342465756,,2.27,,1.0,38.882,
160,GEV206_R0300_0027,53.31,GE1,STT,840.9604823947452,,2.32,,1.0,38.778,
161,GEV206_R0300_0028,53.31,GE1,STT,814.5571313888145,,2.33,,1.0,39.185,
162,GEV206_R0300_0029,53.31,GE1,STT,809.6,,2.21,,1.0,39.094,
163,GEV206_R0300_0030,53.31,GE1,STC,-599.6453710171403,,-1.558,,1.0,,38.666
164,GEV206_R0300_0031,53.31,GE1,STC,-553.4876193558828,,-1.429,,1.0,,38.496
165,GEV206_R0300_0032,53.31,GE1,STC,-591.0483047659986,,-1.559,,1.0,,38.334
166,GEV206_R0300_0033,53.31,GE1,STC,-627.6264803798505,,-1.578,,1.0,,39.435
167,GEV206_R0300_0034,53.31,GE1,STC,-569.4980694980695,,-1.434,,1.0,,39.708
168,GEV207_R0400_0134,48.7663491086676,GE1,STT,528.8058450113787,,2.26,,1.0,27.697,
169,GEV207_R0400_0135,48.7663491086676,GE1,STT,535.236396074933,,2.298,,1.0,27.807,
170,GEV207_R0400_0136,48.7663491086676,GE1,STT,539.2097264437691,,2.349,,1.0,27.441,
171,GEV207_R0400_0137,48.7663491086676,GE1,STT,536.2785518673447,,2.203,,1.0,27.842,
172,GEV207_R0400_0138,48.7663491086676,GE1,STT,525.8991888947322,,2.195,,1.0,27.602,
173,GEV207_R0400_0098,50.83954701453369,GE1,STC,-457.07153258640676,,-1.913,,1.0,,28.061
174,GEV207_R0400_0099,50.83954701453369,GE1,STC,-498.6788015847171,,-1.991,,1.0,,28.497
175,GEV207_R0400_0100,50.83954701453369,GE1,STC,-500.2519254300728,,-2.062,,1.0,,27.982
176,GEV207_R0400_0101,50.83954701453369,GE1,STC,-501.0357951534422,,-2.079,,1.0,,28.54
177,GEV207_R0400_0102,50.83954701453369,GE1,STC,-474.44602593119754,,-1.89,,1.0,,27.81
178,GEV207_R0400_0141,48.7663491086676,GE1,STT,543.9356554006235,,,,1.0,26.56,
179,GEV207_R0400_0142,48.7663491086676,GE1,STT,578.0165275279617,,,,1.0,26.91,
180,GEV207_R0400_0143,48.7663491086676,GE1,STT,574.5192651880701,,,,1.0,27.36,
181,GEV207_R0400_0144,48.7663491086676,GE1,STT,551.4627146956783,,,,1.0,27.06,
182,GEV207_R0400_0145,48.7663491086676,GE1,STT,547.701908661863,,,,1.0,28.63,
183,GEV207_R0400_0146,48.7663491086676,GE1,STC,-508.3878006067159,,,,1.0,,30.43
184,GEV207_R0400_0147,48.7663491086676,GE1,STC,-504.325188881791,,,,1.0,,29.06
185,GEV207_R0400_0148,48.7663491086676,GE1,STC,-474.0304254605388,,,,1.0,,38.38
186,GEV207_R0400_0149,48.7663491086676,GE1,STC,-517.0755170755172,,,,1.0,,27.73
187,GEV207_R0400_0150,48.7663491086676,GE1,STC,-538.9808362369338,,,,1.0,,27.53
188,GEV207_R0400_0041,53.03946221258943,GE1,CA,,263.7390460382878,,1.06628054065,265.0,26.615964311238834,25.093255492015864
189,GEV207_R0400_0040,53.03946221258943,GE1,CA,,204.16734722449075,,0.79914764115,443.0,27.07504598131373,25.185575863437826
190,GEV207_R0400_0044,53.03946221258943,GE1,CA,,174.18118714155773,,0.735092857209536,744.0,26.039948783743277,23.167061334972402
191,GEV207_R0400_0037,53.03946221258943,GE1,CA,,175.30467465497605,,0.7068984215,1141.0,26.267309168689632,24.871793277620753
192,GEV207_R0400_0036,53.03946221258943,GE1,CA,,145.89427256045812,,0.5741431369666666,1403.0,26.39080098866607,25.456420144516468
193,GEV207_R0400_0039,53.03946221258943,GE1,CA,,146.5804539068968,,0.5805767728,2923.0,26.24139817774514,25.33313249226444
194,GEV207_R0400_0032,53.03946221258943,GE1,CA,,116.2895493489239,,0.459093794,8142.0,27.249106875501795,26.9535350420518
195,GEV207_R0400_0031,53.03946221258943,GE1,CA,,117.9389152424123,,0.4581291949333333,11786.0,26.33780827025443,25.7684130701132
196,GEV207_R0400_0069,53.03946221258943,GE1,CA,,111.49354338282234,,0.42241878850000003,9009.0,27.518137681419613,27.5100941715916
197,GEV207_R0400_0043,53.03946221258943,GE1,CA,,104.97846774983711,,0.42143425916666666,3055330.0,25.686771050235695,25.12015702114149
198,GEV207_R0400_0070,53.03946221258943,GE1,CA,,106.56720394298655,,0.42147533270000015,4646705.0,26.842214061151225,26.19809200731702
199,GEV207_R0400_0035,53.03946221258943,GE1,CA,,98.99133651114931,,0.4007811025,7223777.0,26.95128239714232,26.637572250568596
200,GEV206_R0300_0216,52.55160082312203,GE1,CA,,215.28154520481888,,0.59136542345,17370.0,37.98979107714018,38.045386630952486
201,GEV206_R0300_0217,52.55160082312203,GE1,CA,,258.0959538813502,,0.7723224244499999,985.0,36.49479355132408,36.65488629825636
202,GEV206_R0300_0225,52.55160082312203,GE1,CA,,265.82623045645556,,0.75593541465,1458.0,39.58141320212784,38.60613956748127
204,GEV206_R0300_0229,52.55160082312203,GE1,CA,,213.05819625147353,,,172044.0,,
205,GEV206_R0300_0230,52.55160082312203,GE1,CA,,246.35587372779023,,,2566.0,,
206,GEV206_R0300_0231,52.55160082312203,GE1,CA,,378.9881896703684,,,2050.0,,
207,GEV206_R0300_0232,52.55160082312203,GE1,CA,,195.44114630011552,,,844145.0,,
208,GEV206_R0300_0233,50.867503888592644,GE1,CA,,199.25280199252805,,,409950.0,,
209,GEV206_R0300_0234,50.867503888592644,GE1,CA,,297.9777399301942,,,102733.0,,
210,GEV206_R0300_0235,50.867503888592644,GE1,CA,,270.84706604099904,,,898.0,,
211,GEV206_R0300_0236,50.867503888592644,GE1,CA,,243.03212845853082,,,92160.0,,
212,GEV206_R0300_0237,50.867503888592644,GE1,CA,,399.5443934293738,,,795.0,,
213,GEV206_R0300_0238,50.867503888592644,GE1,CA,,303.7769819413215,,,1067.0,,
214,GEV206_R0300_0239,50.867503888592644,GE1,CA,,348.4589784711865,,,801.0,,
215,GEV206_R0300_0240,50.867503888592644,GE1,CA,,332.16663836698734,,,480.0,,
216,GEV206_I0100_0001,,GE1,STT,787.6760000000003,,2.2490257946879284,,1.0,41.76194466982662,
217,GEV206_I0100_0002,,GE1,STT,768.476,,2.223073389124933,,1.0,32.75888281539532,
218,GEV206_I0100_0003,,GE1,STT,811.407,,2.112745076493607,,1.0,43.80162730060567,
219,GEV206_I0100_0004,,GE1,STT,823.701,,2.035444182282158,,1.0,37.71466429317375,
221,GEV206_I0100_0006,,GE1,STT,779.13,,2.249335304238151,,1.0,42.943086471797415,
222,GEV206_I0100_0007,,GE1,STT,806.51,,2.4247838311164616,,1.0,37.25293568548901,
223,GEV206_I0100_0008,,GE1,STT,825.14,,2.2644981509253084,,1.0,38.86230462737713,
224,GEV206_I0100_0009,,GE1,STT,799.82,,2.3229501232934644,,1.0,38.4513632209007,
225,GEV206_I0100_0010,,GE1,STT,822.9269999999999,,2.0235963168931663,,1.0,35.70847402275111,
226,GEV206_I0190_0001,51.63909620724971,GE1,STT,54.32056,,0.4790670156429191,,1.0,12.847156453373552,
227,GEV206_I0190_0002,51.63909620724971,GE1,STT,56.48597,,0.5454952043264071,,1.0,12.365698658197104,
228,GEV206_I0190_0003,51.63909620724971,GE1,STT,54.89262999999999,,0.5622437578401718,,1.0,16.215504098622652,
229,GEV206_I0190_0004,51.63909620724971,GE1,STT,53.09818299999999,,0.45236076458176677,,1.0,13.811789663423806,
230,GEV206_I0190_0005,51.63909620724971,GE1,STT,51.29399000000001,,0.46613184282211684,,1.0,13.054799920487905,
231,GEV206_I0190_0006,51.63909620724971,GE1,STT,55.509424,,0.48005716415094524,,1.0,13.7778234369943,
232,GEV206_I0190_0007,51.63909620724971,GE1,STT,54.590599999999995,,0.46498242461257205,,1.0,13.139605690573992,
233,GEV206_I0190_0008,51.63909620724971,GE1,STT,58.423016000000004,,0.4980241149960491,,1.0,14.070892586201776,
234,GEV206_I0190_0009,51.63909620724971,GE1,STT,60.184348,,0.5053920094585799,,1.0,14.53169238288694,
235,GEV206_I0190_0010,51.63909620724971,GE1,STT,52.3434666,,0.4660015853127067,,1.0,13.774712464348474,
236,GEV206_I0190_0011,51.63909620724971,GE1,STT,54.7498847,,0.43624138480216823,,1.0,14.295831123552352,
238,GEV206_I0200_0001,53.10653946274703,GE1,STC,-662.08,,-1.9795427384876934,,1.0,,40.990136299320305
239,GEV206_I0200_0002,53.10653946274703,GE1,STC,-773.62,,-2.120079086976098,,1.0,,39.13989624344953
240,GEV206_I0200_0003,53.10653946274703,GE1,STC,-639.74,,-1.4787643387806382,,1.0,,39.26599504241041
241,GEV206_I0200_0004,53.10653946274703,GE1,STC,-595.99,,-0.9929613916112525,,1.0,,42.98272609498932
242,GEV206_I0200_0005,53.10653946274703,GE1,STC,-706.59,,-1.670809603222051,,1.0,,39.12857193125897
243,GEV206_I0200_0006,53.10653946274703,GE1,STC,-774.49,,-2.0414560557971866,,1.0,,39.48544484334265
244,GEV206_I0200_0007,53.10653946274703,GE1,STC,-729.23,,-1.9157040019962115,,1.0,,39.75815002062927
245,GEV206_I0200_0008,53.10653946274703,GE1,STC,-688.93,,-1.6065679583756425,,1.0,,40.75013766579538
246,GEV206_I0200_0009,53.10653946274703,GE1,STC,-721.35,,-1.8781310688375932,,1.0,,39.43852655824124
247,GEV206_I0200_0010,53.10653946274703,GE1,STC,-571.22,,-1.8028216370019539,,1.0,,37.93561896607595
248,GEV206_I0290_0001,52.73064914935323,GE1,STC,-171.81711169999997,,-1.8263827066780443,,1.0,,15.50764555787798
249,GEV206_I0290_0002,52.73064914935323,GE1,STC,-154.92791810000003,,-1.5375114511874182,,1.0,,14.600186437338394
250,GEV206_I0290_0003,52.73064914935323,GE1,STC,-173.48648,,-1.9607843137254901,,1.0,,14.723034465737474
251,GEV206_I0290_0004,52.73064914935323,GE1,STC,-151.51,,-1.9607843137254901,,1.0,,13.829097111839065
252,GEV206_I0290_0005,52.73064914935323,GE1,STC,-161.99,,-2.328076914516127,,1.0,,13.929067985388148
253,GEV206_I0290_0006,52.73064914935323,GE1,STC,-169.05,,-2.202224100304449,,1.0,,14.453838334366967
254,GEV206_I0290_0007,52.73064914935323,GE1,STC,-155.31,,-2.249807870312021,,1.0,,13.617124416138982
255,GEV206_I0290_0008,52.73064914935323,GE1,STC,-161.76,,-2.4940188047667124,,1.0,,13.822486613422008
256,GEV206_I0290_0009,52.73064914935323,GE1,STC,-149.11,,-2.3657924867622944,,1.0,,13.35556307088315
257,GEV206_I0290_0010,52.73064914935323,GE1,STC,-168.06,,-2.283375281649492,,1.0,,14.152345951691089
258,GEV207_I0100_0001,53.480371198199826,GE1,STT,544.2980000000001,,2.3936864365787094,,1.0,28.983839455616696,
259,GEV207_I0100_0002,53.480371198199826,GE1,STT,555.9110000000001,,2.5834299771058857,,1.0,28.370533972472924,
260,GEV207_I0100_0003,53.480371198199826,GE1,STT,562.52,,2.4482534960950777,,1.0,27.61732370430338,
261,GEV207_I0100_0004,53.480371198199826,GE1,STT,519.75,,2.280851176853816,,1.0,27.517563087670066,
262,GEV207_I0100_0005,53.480371198199826,GE1,STT,545.6,,2.3133522062887395,,1.0,27.585895393591017,
263,GEV207_I0100_0006,53.480371198199826,GE1,STT,571.894,,2.3886113723431803,,1.0,29.833173894472395,
264,GEV207_I0100_0007,53.480371198199826,GE1,STT,552.023,,1.9409270186268288,,1.0,27.523028823861114,
265,GEV207_I0100_0008,53.480371198199826,GE1,STT,584.8830000000002,,2.488274850127516,,1.0,29.209321302690284,
266,GEV207_I0100_0009,53.480371198199826,GE1,STT,565.0014400000001,,1.880263392107547,,1.0,28.29246138024495,
267,GEV207_I0100_0010,53.480371198199826,GE1,STT,536.0256,,2.276096392099785,,1.0,29.729427310979794,
268,GEV207_I0190_0001,50.45829782586597,GE1,STT,147.0,,2.7050440317774247,,1.0,14.73511896149721,
269,GEV207_I0190_0002,50.45829782586597,GE1,STT,145.506,,3.114633836840792,,1.0,14.482655792263339,
270,GEV207_I0190_0003,50.45829782586597,GE1,STT,140.446,,2.987474386793392,,1.0,14.860861987721616,
271,GEV207_I0190_0004,50.45829782586597,GE1,STT,141.22789999999998,,2.2183822065029606,,1.0,13.428569923070768,
272,GEV207_I0190_0005,50.45829782586597,GE1,STT,147.8352,,2.4116042300700236,,1.0,15.329436528174673,
273,GEV207_I0190_0006,50.45829782586597,GE1,STT,143.75189999999998,,2.380479448987714,,1.0,15.610815192734133,
274,GEV207_I0190_0007,50.45829782586597,GE1,STT,141.4831,,2.4375005904221694,,1.0,15.154867545524633,
275,GEV207_I0200_0001,51.37405940328543,GE1,STC,-507.85,,-2.273279872908355,,1.0,,25.85020779716361
276,GEV207_I0200_0002,51.37405940328543,GE1,STC,-499.51,,-2.277023530129166,,1.0,,25.28834703286484
277,GEV207_I0200_0003,51.37405940328543,GE1,STC,-472.1931618000003,,-1.8724695363081676,,1.0,,27.757058190687218
278,GEV207_I0200_0004,51.37405940328543,GE1,STC,-521.18,,-2.1013744183842653,,1.0,,30.69433828481492
279,GEV207_I0200_0005,51.37405940328543,GE1,STC,-521.18,,-2.286343226645654,,1.0,,26.68887639275694
280,GEV207_I0200_0006,51.37405940328543,GE1,STC,-495.19,,-1.9607843137254901,,1.0,,28.348267997430355
281,GEV207_I0200_0007,51.37405940328543,GE1,STC,-524.56,,-2.2210297533584145,,1.0,,26.628493465478556
282,GEV207_I0200_0008,51.37405940328543,GE1,STC,-493.76,,-2.453908496303588,,1.0,,26.718459132764337
283,GEV207_I0200_0009,51.37405940328543,GE1,STC,-510.36,,-1.7679798977994063,,1.0,,25.95906879099978
285,GEV207_I0290_0001,52.85919632567704,GE1,STC,-194.95,,-1.9607554930639073,,1.0,,14.931357701975067
286,GEV207_I0290_0002,52.85919632567704,GE1,STC,-194.51,,-2.6815820152061853,,1.0,,15.188445324439478
287,GEV207_I0290_0003,52.85919632567704,GE1,STC,-193.92,,-2.6815820152061853,,1.0,,15.188445324439478
288,GEV207_I0290_0004,52.85919632567704,GE1,STC,-193.94,,-2.911208151382824,,1.0,,14.400624502990905
289,GEV207_I0290_0005,52.85919632567704,GE1,STC,-198.13,,-1.9926847339885452,,1.0,,14.471281367659714
290,GEV207_I0290_0006,52.85919632567704,GE1,STC,-196.54,,-1.9119326095741802,,1.0,,15.485049875768093
291,GEV207_I0290_0007,52.85919632567704,GE1,STC,-196.65,,-1.97581468880654,,1.0,,13.671915828163854
292,GEV207_I0290_0008,52.85919632567704,GE1,STC,-199.26,,-1.8160110594445142,,1.0,,15.091716918244089
293,GEV207_I0290_0009,52.85919632567704,GE1,STC,-206.69756452199204,,-3.4399703676581064,,1.0,,15.856145048125917
294,GEV207_I0290_0010,52.85919632567704,GE1,STC,-201.12222974761042,,-3.4872749902329123,,1.0,,14.971419657793263
295,GEV206_R0300_0015,53.31,GE1,CA,,263.15789473684214,,0.7,1915.0,36.8,37.7
296,GEV206_R0300_0016,53.31,GE1,STT,776.1789473684211,,2.2,,1.0,38.2,
297,GEV206_R0300_0019,53.31,GE1,CA,,188.71880897462782,,,61583.0,,
298,GEV206_R0300_0020,53.31,GE1,CA,,210.5263157894737,,0.6,25909.0,37.2,37.9
299,GEV206_R0300_0021,53.31,GE1,CA,,209.68756552736423,,0.7,34434.0,37.3,38.2
300,GEV206_R0300_0022,53.31,GE1,STT,787.1671209897252,,2.2,,1.0,36.2,
301,GEV206_R0300_0023,53.31,GE1,CA,,263.15789473684214,,0.7,918.0,37.0,37.7
302,GEV206_R0300_0024,53.31,GE1,CA,,189.47368421052636,,0.5,147344.0,37.2,37.8
303,GEV206_R0300_0129,50.80563921907239,GE1,STC,-474.0364263048474,,1.2,,1.0,,38.96214
304,GEV206_R0300_0130,50.80563921907239,GE1,STC,-457.31623783783783,,1.2,,1.0,,39.425975
305,GEV206_R0300_0131,50.80563921907239,GE1,STC,-465.3443766346992,,1.2,,1.0,,38.9
306,GEV206_R0300_0132,52.32048779813457,GE1,STC,-456.74753820033953,,1.2,,1.0,,37.756169
307,GEV206_R0300_0133,52.32048779813457,GE1,CA,,304.5201882043987,,0.8,427.0,37.756169,38.127237
308,GEV206_R0300_0134,52.32048779813457,GE1,CA,,181.24454575056984,,0.45,637624.0,38.220004,40.168110999999996
309,GEV206_R0300_0135,52.32048779813457,GE1,CA,,256.8869073992025,,0.6,2440.0,39.054907,39.147674
310,GEV206_R0300_0136,52.32048779813457,GE1,CA,,253.7668235036656,,0.6,2306.0,39.425975,39.240441
311,GEV206_R0300_0137,52.32048779813457,GE1,STT,729.312033404941,,2.1,,1.0,37.014033,
312,GEV206_R0300_0138,52.32048779813457,GE1,STT,845.0237551672706,,2.3,,1.0,39.333208,
313,GEV206_R0300_0139,52.32048779813457,GE1,CA,,181.97537053182214,,0.45,681605.0,38.591072000000004,38.683839
314,GEV206_R0300_0140,52.32048779813457,GE1,STC,-445.0827573217318,,1.2,,1.0,,38.405538
315,GEV206_R0300_0141,52.32048779813457,GE1,STC,-443.2920026155187,,1.15,,1.0,,39.518742
316,GEV206_R0300_0142,52.32048779813457,GE1,CA,,351.0102702702702,,0.9,2702.0,38.869372999999996,39.88981
317,GEV206_R0300_0143,52.32048779813457,GE1,CA,,246.09242359932085,,0.65,3576.0,37.385101,37.570635
318,GEV206_R0300_0144,52.32048779813457,GE1,CA,,328.263486158223,,0.9,2305.0,37.8,39.3
319,GEV206_R0300_0145,52.32048779813457,GE1,STC,-435.05942275042446,,0.9,,1.0,,37.97
320,GEV206_R0300_0146,52.32048779813457,GE1,STC,-443.8585375481386,,1.15,,1.0,,38.405538
321,GEV206_R0300_0147,52.32048779813457,GE1,CA,,198.69772423025435,,0.5,454761.0,38.312771,38.498305
322,GEV206_R0300_0148,52.32048779813457,GE1,STT,812.7743692699491,,2.1,,1.0,39.611509000000005,
323,GEV206_R0300_0149,50.66079346246499,GE1,STT,792.7558890973525,,2.3,,1.0,36.3,
325,GEV206_R0300_0151,50.66079346246499,GE1,CA,,296.50649904112515,,0.8,21637.0,38.127237,38.312771
326,GEV206_R0300_0152,50.66079346246499,GE1,STT,867.4050833882661,,,,1.0,,
327,GEV206_R0300_0153,50.66079346246499,GE1,STT,794.0160893970893,,2.3,,1.0,38.03447,
329,GEV206_R0300_0156,50.66079346246499,GE1,STT,811.3371895161291,,2.2,,1.0,37.848935999999995,
330,GEV206_R0300_0157,50.66079346246499,GE1,STC,-450.7640067911715,,1.2,,1.0,,38.6
331,GEV206_R0300_0158,50.66079346246499,GE1,CA,,177.18654499151103,,0.45,741879.0,38.127237,38.869372999999996
332,GEV206_R0300_0159,50.66079346246499,GE1,STC,-454.49638089506504,,1.1,,1.0,,38.96214
333,GEV206_R0300_0160,50.66079346246499,GE1,STT,803.2682512733446,,2.0,,1.0,36.6,
335,GEV207_R0400_0002,53.03946221258943,GE1,STC,-480.0444925444925,,1.95,,1.0,,27.3
336,GEV207_R0400_0003,53.03946221258943,GE1,CA,,98.89872068230277,,0.4,102966.0,24.954323,25.325391
337,GEV207_R0400_0004,53.03946221258943,GE1,STT,497.51243781094524,,2.1,,1.0,29.2,
338,GEV207_R0400_0005,53.03946221258943,GE1,CA,,105.04201680672269,,0.5,49728.0,25.9,26.4
339,GEV207_R0400_0006,53.03946221258943,GE1,CA,,107.84352476168334,,0.4,3857.0,23.933886,24.397721
340,GEV207_R0400_0007,53.03946221258943,GE1,STC,-465.0852007469655,,1.8,,1.0,,27.9
341,GEV207_R0400_0008,53.03946221258943,GE1,STT,509.26880712444347,,2.3,,1.0,27.0,
342,GEV207_R0400_0009,53.03946221258943,GE1,STT,517.649846008055,,2.3,,1.0,25.9,
343,GEV207_R0400_0010,53.03946221258943,GE1,STC,-492.6199044304171,,2.0,,1.0,,27.3
344,GEV207_R0400_0011,53.03946221258943,GE1,STC,-459.1199720995117,,2.0,,1.0,,26.8
345,GEV207_R0400_0012,53.03946221258943,GE1,STC,-467.82160625444203,,1.9,,1.0,,27.4
346,GEV207_R0400_0013,53.03946221258943,GE1,CA,,146.47293180220294,,,834.0,,26.7
347,GEV207_R0400_0014,53.03946221258943,GE1,STC,-452.7654089524256,,,,1.0,,27.3
348,GEV207_R0400_0015,53.03946221258943,GE1,STT,522.2922502334268,,2.4,,1.0,25.3,
349,GEV207_R0400_0016,53.03946221258943,GE1,CA,,116.71335200746967,,0.5,5074.0,25.9,26.1
350,GEV207_R0400_0017,53.03946221258943,GE1,STC,-483.56140654772213,,2.1,,1.0,,26.8
351,GEV207_R0400_0018,53.03946221258943,GE1,STT,522.922502334267,,2.3,,1.0,25.5,
352,GEV207_R0400_0019,53.03946221258943,GE1,CA,,87.53501400560225,,0.35,8463432.0,26.2,27.2
353,GEV207_R0400_0020,53.03946221258943,GE1,STT,522.552894675657,,2.4,,1.0,26.0,
354,GEV207_R0400_0021,53.03946221258943,GE1,STT,550.2250651504384,,2.4,,1.0,25.2,
355,GEV207_R0400_0022,53.03946221258943,GE1,STT,536.5138592750533,,2.4,,1.0,24.9,
356,GEV207_R0400_0023,53.03946221258943,GE1,CA,,81.20360644257703,,0.3,8238763.0,24.490488,24.768788999999998
357,GEV207_R0400_0024,53.03946221258943,GE1,STC,-458.47135955831607,,1.9,,1.0,,27.3
358,GEV207_R0400_0223,52.829937546274905,GE1,STC,-458.04967258568814,,1.6,,1.0,,29.6
359,GEV207_R0400_0226,52.829937546274905,GE1,STC,-470.2908382986254,,1.7,,1.0,,31.5
360,GEV207_R0400_0229,52.829937546274905,GE1,CA,,117.9871394018052,,0.45,15576.0,27.0,28.3
361,GEV207_R0400_0234,52.829937546274905,GE1,STT,547.3541383989144,,2.4,,1.0,26.2,
362,GEV207_R0400_0256,51.63706517258854,GE1,STC,-469.4991994572592,,2.4,,1.0,,26.5035319
363,GEV207_R0400_0259,52.42023780111164,GE1,STT,534.5263660224291,,2.3,,1.0,28.2,
364,GEV207_R0400_0261,52.42023780111164,GE1,STT,549.352386743691,,2.3,,1.0,29.8,
365,GEV207_R0400_0264,52.42023780111164,GE1,STC,-473.5400613275614,,2.4,,1.0,,27.459032
366,GEV207_R0400_0267,52.42023780111164,GE1,STC,-480.9582978595479,,2.6,,1.0,,27.644566
367,GEV207_R0400_0270,52.42023780111164,GE1,STC,-465.01267656646144,,1.5,,1.0,,32.2
368,GEV207_R0400_0275,52.42023780111164,GE1,STC,-472.22391903221944,,2.7,,1.0,,32.282916
369,GEV207_R0400_0276,52.42023780111164,GE1,STC,-463.6421598009076,,4.5,,1.0,,28.850537000000003
370,GEV207_R0400_0278,52.42023780111164,GE1,STC,-484.0194588020675,,,,1.0,,
371,GEV207_R0400_0280,52.42023780111164,GE1,STC,-393.70452262208954,,2.7,,1.0,,27.366265
372,GEV206_R0300_0074,53.31,GE1,STC,-505.2148811611407,,,,1.0,,40.01
373,GEV206_R0300_0079,53.31,GE1,STC,-587.2565541073828,,-0.9044,,1.0,,40.04
374,GEV206_R0300_0082,53.31,GE1,STC,-553.8173523842313,,-1.34,,1.0,,40.88
375,GEV206_R0300_0073,53.31,GE1,STT,839.3217015500993,,,,1.0,38.03,
376,GEV206_R0300_0075,53.31,GE1,STT,798.8871437394104,,,,1.0,39.544,
377,GEV206_R0300_0080,53.31,GE1,STT,759.8659327078209,,,,1.0,39.392,
378,GEV207_R0400_0108,50.83954701453369,GE1,CA,,134.97563600579147,,0.524,637851.0,26.601526961357813,26.15141561203501
379,GEV207_R0400_0109,50.83954701453369,GE1,CA,,224.98064231553866,,0.899,8234.0,26.356630515808778,25.48428512639424
380,GEV207_R0400_0110,50.83954701453369,GE1,CA,,250.0264514639683,,1.01,2074.0,25.96745429876235,25.127947071163966
381,GEV207_R0400_0111,50.83954701453369,GE1,CA,,150.00142773518368,,0.567,481189.0,27.315422752111488,26.83026115251789
382,GEV207_R0400_0112,50.83954701453369,GE1,CA,,134.98838189881636,,0.493,655532.0,28.281663354480887,27.903327272122784
383,GEV207_R0400_0113,50.83954701453369,GE1,CA,,134.98738030557,,0.52,735186.0,26.90130166626729,26.45585221200814
384,GEV207_R0400_0114,50.83954701453369,GE1,CA,,175.00030194330714,,0.662,109901.0,27.66629596323045,26.9821803991692
385,GEV207_R0400_0115,49.69349613009026,GE1,CA,,124.39453919820019,,0.479,2098460.0,26.817249597059686,26.459346823305204
386,GEV207_R0400_0116,49.69349613009026,GE1,CA,,184.9792604359721,,0.752,57038.0,25.802217754941747,25.02389017744772
387,GEV207_R0400_0117,49.69349613009026,GE1,CA,,250.01299689492362,,1.014,2608.0,25.99864217637082,25.093296488021988
388,GEV207_R0400_0118,49.69349613009026,GE1,CA,,199.99569773222683,,0.78,16291.0,27.02127643689869,26.3666333134644
389,GEV207_R0400_0120,49.69349613009026,GE1,CA,,185.02852227667793,,0.703,59468.0,27.365303704464523,26.765996117347292
390,GEV207_R0400_0124,49.69349613009026,GE1,CA,,250.01343216290533,,1.019,1534.0,26.031095313778636,24.989555234076867
391,GEV207_R0400_0129,49.69349613009026,GE1,CA,,184.97658149048436,,0.715,48942.0,26.777913882842107,26.180527803112003
392,GEV201_D0100_0005,,GE1,CA,,190.06889997624137,,,533119.0,,
393,GEV201_D0100_0010,,GE1,STC,-384.4143502019482,,-0.86,,1.0,,45.64
394,GEV201_D0100_0015,,GE1,STC,-400.7930887976207,,-0.901,,1.0,,45.04
395,GEV201_D0100_0020,,GE1,STT,866.6730936084066,,2.137,,1.0,47.88,
396,GEV201_D0100_0030,,GE1,STT,831.2733265474286,,2.081,,1.0,45.77,
397,GEV201_D0100_0035,,GE1,STC,-396.1869332713323,,-0.883,,1.0,,44.71
398,GEV201_R0100_0005,,GE1,STC,-498.1509833526839,,-1.282,,1.0,,39.71
399,GEV201_R0100_0010,,GE1,STC,-508.71723445073616,,-1.169,,1.0,,41.38
400,GEV201_R0100_0015,,GE1,STC,-502.212828608123,,-1.281,,1.0,,39.95
401,GEV201_R0100_0020,,GE1,STT,873.957637711683,,2.278,,1.0,43.77,
402,GEV201_R0100_0030,,GE1,STT,843.6450263933641,,2.048,,1.0,47.5,
403,GEV201_R0100_0035,,GE1,STT,838.8248660931666,,2.148,,1.0,46.14,
405,GEV204_R0200_0005,,GE1,STT,802.6082723468317,,,,1.0,,
406,GEV204_R0200_0010,,GE1,STT,824.4041602084598,,,,1.0,,
407,GEV204_R0200_0015,,GE1,STC,-435.64326398737967,,,,1.0,,
408,GEV204_R0200_0020,,GE1,STC,-540.0237917196183,,,,1.0,,
409,GEV204_R0300_0035,,GE1,STT,850.8149022320792,,,,1.0,,
410,GEV204_R0300_0040,,GE1,STT,826.5601322496213,,,,1.0,,
411,GEV204_R0300_0045,,GE1,STC,-532.3906862368401,,,,1.0,,
412,GEV204_R0300_0050,,GE1,STC,-496.07108903591313,,,,1.0,,
413,GEV204_R0400_0065,,GE1,STC,-489.63216179149697,,,,1.0,,
414,GEV204_R0400_0070,,GE1,STC,-494.4062958105084,,,,1.0,,
415,GEV204_R0400_0075,,GE1,STT,842.018937306331,,,,1.0,,
416,GEV204_R0400_0080,,GE1,STT,877.0249659233136,,,,1.0,,
418,GEV205_R0400_0068,,GE1,STT,577.6034917139212,,2.422,,1.0,28.39,
419,GEV205_R0400_0069,,GE1,STT,517.4153846153846,,1.91,,1.0,30.72,
422,GEV205_R0500_0125,,GE1,STT,555.981922060203,,2.234,,1.0,28.76,
424,GEV205_R0500_0135,,GE1,STT,477.2571428571428,,1.87,,1.0,28.7,
425,GEV206_R0300_0083,53.31,GE1,STT,786.0211673477942,,2.122,,1.0,37.91,
426,GEV206_R0300_0084,53.31,GE1,STT,807.0837262915225,,2.045,,1.0,41.45,
427,GEV206_R0300_0085,53.31,GE1,STT,802.8921722728701,,2.142,,1.0,39.25,
428,GEV206_R0300_0086,53.31,GE1,STT,796.1856858430264,,2.001,,1.0,40.83,
429,GEV206_R0300_0087,53.31,GE1,STC,-586.3984072094729,,-1.381,,1.0,,43.04
430,GEV206_R0300_0088,53.31,GE1,STC,-547.626532536938,,-1.405,,1.0,,41.09
431,GEV206_R0300_0089,53.31,GE1,STC,-574.2429005553809,,-1.351,,1.0,,39.75
432,GEV206_R0300_0090,53.31,GE1,STC,-601.1736351252226,,-1.517,,1.0,,40.05
433,GEV206_R0300_0091,53.31,GE1,CA,,-511.46593594414946,,-1.027,1.5,,39.13
434,GEV206_R0300_0092,53.31,GE1,CA,-5274.270274750223,-421.5622159856308,,-1.012684049999995,1000000.0,,42.24
435,GEV206_R0300_0093,53.31,GE1,CA,,-397.90336757557077,,-0.9994203000000002,301530.0,,41.19
436,GEV206_R0300_0094,53.31,GE1,CA,,-461.00794777701964,,-0.9350493000000001,295.0,,41.18
437,GEV206_R0300_0095,53.31,GE1,CA,,-421.4021735924114,,-1.1743932857,120285.0,,39.99
438,GEV206_R0300_0096,53.31,GE1,CA,,-440.7789823987507,,-1.0607302,5868.5,,42.18
439,GEV206_R0300_0163,50.66079346246499,GE1,CA,,267.4223268880194,,0.6909683499999995,2229.5,39.1,38.95
440,GEV206_R0300_0164,50.66079346246499,GE1,CA,,266.3549642764722,,0.7116525499999999,16435.5,37.95,38.15
441,GEV206_R0300_0165,50.66079346246499,GE1,CA,,178.86996270619733,,0.45771569999999956,897619.0,39.1,39.35
442,GEV206_R0300_0167,50.66079346246499,GE1,CA,,267.8884283986023,,0.6809506999999999,45377.0,39.6,39.8
443,GEV206_R0300_0168,50.288017130451834,GE1,CA,,188.47775076994654,,0.4757727143,407204.0,38.75,38.6
444,GEV206_R0300_0169,50.288017130451834,GE1,CA,,212.86876853288717,,0.5548060499999999,314452.0,38.45,38.75
445,GEV206_R0300_0170,50.288017130451834,GE1,CA,,180.36548412925202,,0.46636494999999906,685783.0,38.9,39.2
446,GEV206_R0300_0171,50.288017130451834,GE1,CA,,215.5121580585324,,0.5538787500000001,274849.0,39.0,39.2
448,GEV206_R0300_0173,50.288017130451834,GE1,CA,,206.84381843801197,,0.5616230999999999,204840.5,36.75,37.6
449,GEV206_R0300_0174,50.288017130451834,GE1,CA,,263.3802431104996,,0.6839654499999995,46263.0,38.9,39.0
450,GEV206_R0300_0175,50.288017130451834,GE1,CA,,211.51278171739915,,0.57114935,154582.0,37.1,37.3
451,GEV206_R0300_0176,50.288017130451834,GE1,CA,,184.93490878305786,,0.4823652,535131.5,38.45,38.6
454,GEV206_R0300_0179,50.288017130451834,GE1,CA,,257.09020506885906,,0.686516,44079.0,37.8,37.9
456,GEV206_R0300_0181,50.288017130451834,GE1,STT,824.2258930371981,,2.355,,1.0,38.57,
457,GEV206_R0300_0182,50.288017130451834,GE1,STT,764.4215511703485,,2.042,,1.0,39.1,
458,GEV206_R0300_0183,50.288017130451834,GE1,STT,703.9444773495864,,1.912,,1.0,38.75,
459,GEV206_R0300_0184,50.288017130451834,GE1,STT,774.1604998167522,,2.131,,1.0,38.05,
460,GEV206_R0300_0185,50.288017130451834,GE1,STT,774.8407784619981,,2.22,,1.0,36.74,
461,GEV206_R0300_0186,51.470690317685936,GE1,STT,798.2261640798226,,2.106,,1.0,39.2,
462,GEV206_R0300_0187,51.470690317685936,GE1,STT,818.6490342385381,,2.044,,1.0,39.73,
463,GEV206_R0300_0188,51.470690317685936,GE1,STT,793.2489819789544,,2.118,,1.0,38.72,
464,GEV206_R0300_0189,51.470690317685936,GE1,STT,777.3290667837155,,2.07,,1.0,39.0,
465,GEV206_R0300_0190,51.470690317685936,GE1,STT,782.4845723513469,,2.1,,1.0,39.59,
466,GEV206_R0300_0191,51.470690317685936,GE1,STT,787.5696467709423,,2.105,,1.0,39.38,
467,GEV206_R0300_0192,51.470690317685936,GE1,STT,769.1645318924502,,2.08,,1.0,38.02,
468,GEV206_R0300_0193,51.470690317685936,GE1,STT,781.3400974293284,,2.054,,1.0,40.18,
469,GEV206_R0300_0194,51.470690317685936,GE1,STT,800.7573742258508,,2.028,,1.0,41.38,
470,GEV206_R0300_0195,51.470690317685936,GE1,STT,801.7765028083679,,2.16,,1.0,39.31,
471,GEV206_R0300_0196,51.470690317685936,GE1,STT,784.8956866483243,,2.075,,1.0,39.8,
472,GEV206_R0300_0197,51.470690317685936,GE1,STT,765.4968286301248,,2.05,,1.0,39.03,
473,GEV206_R0300_0198,51.470690317685936,GE1,STT,801.812433590552,,2.061,,1.0,40.99,
474,GEV206_R0300_0199,51.470690317685936,GE1,STT,736.790962146202,,2.036,,1.0,37.85,
475,GEV206_R0300_0200,51.470690317685936,GE1,STT,752.6994493000386,,2.112,,1.0,37.26,
476,GEV206_R0300_0201,51.470690317685936,GE1,STT,803.1342413815615,,2.121,,1.0,38.9,
477,GEV206_R0300_0202,51.470690317685936,GE1,STT,772.4066706291203,,2.042,,1.0,40.11,
478,GEV206_R0300_0203,49.48825481220082,GE1,STT,836.032678541973,,2.256,,1.0,39.7,
479,GEV206_R0300_0204,49.48825481220082,GE1,STT,731.3652718361335,,2.069,,1.0,37.74,
480,GEV206_R0300_0205,49.48825481220082,GE1,STT,796.991079655456,,2.085,,1.0,39.28,
481,GEV206_R0300_0206,49.48825481220082,GE1,STT,825.3995509560941,,2.203,,1.0,40.08,
482,GEV206_R0300_0207,49.48825481220082,GE1,STT,698.8286901452526,,1.898,,1.0,38.94,
483,GEV206_R0300_0208,49.48825481220082,GE1,STT,695.0265874257117,,1.932,,1.0,38.14,
484,GEV206_R0300_0209,49.48825481220082,GE1,STT,765.3866273945653,,2.182,,1.0,38.66,
485,GEV206_R0300_0210,49.48825481220082,GE1,CA,,179.75288841744285,,0.4650671429,812946.0,38.25,38.45
486,GEV206_R0300_0211,49.48825481220082,GE1,CA,,261.77847647732955,,0.6954537142999999,36603.0,38.2,38.75
488,GEV206_R0300_0213,49.48825481220082,GE1,CA,600.3570434731092,177.31184397225257,,0.46150744999999954,380132.0,38.5,38.95
489,GEV206_R0300_0419,51.19718248718818,GE1,CA,388.98155337299886,169.41705286280438,,0.4633112857,1598170.0,36.5,36.62
497,GEV206_R0300_0444,49.065223262985924,GE1,CA,,175.3791250498451,,,1420060.5,37.67,37.8
499,GEV206_R0300_0496,50.64885806591711,GE1,CA,,558.8490218760518,,,976.0,,
500,GEV206_R0300_0498,50.64885806591711,GE1,CA,,653.8700149933417,,,202.0,,
501,GEV206_R0300_0585,52.46667635493905,GE1,STC,-537.1395233054233,,-1.426,,1.0,,38.9
502,GEV206_R0300_0586,52.46667635493905,GE1,STC,-539.9721401561953,,-1.498,,1.0,,38.16
503,GEV206_R0300_0587,52.46667635493905,GE1,STC,-529.528046930398,,-1.379,,1.0,,39.07
504,GEV206_R0300_0588,52.46667635493905,GE1,STC,-507.8946333961971,,-1.332,,1.0,,38.06
506,GEV206_R0300_0590,52.46667635493905,GE1,STC,-524.5600125757448,,-1.429,,1.0,,38.58
507,GEV206_R0300_0591,52.46667635493905,GE1,STC,-533.0358500847253,,-1.458,,1.0,,38.46
508,GEV206_R0300_0592,52.46667635493905,GE1,STC,-531.1456942122148,,-1.408,,1.0,,38.03
510,GEV206_R0300_0594,49.78899593147801,GE1,STC,-529.1631025852653,,-1.402,,1.0,,39.06
511,GEV206_R0300_0595,49.78899593147801,GE1,STC,-531.6484199805602,,-1.437,,1.0,,39.8
512,GEV206_R0300_0596,49.78899593147801,GE1,STC,-508.37802337442673,,-1.346,,1.0,,39.03
513,GEV206_R0300_0597,49.78899593147801,GE1,STC,-522.9800460975415,,-1.472,,1.0,,38.51
514,GEV206_R0300_0598,49.78899593147801,GE1,STC,-480.8171840754269,,-1.274,,1.0,,39.24
515,GEV206_R0300_0599,49.78899593147801,GE1,STC,-524.5951287232252,,-1.402,,1.0,,38.88
516,GEV206_R0300_0600,49.78899593147801,GE1,STC,-529.5869395899177,,-1.364,,1.0,,39.4
518,GEV206_R0300_0602,49.78899593147801,GE1,STC,-529.4561004281346,,-1.423,,1.0,,38.63
521,GEV206_R0300_0605,49.78899593147801,GE1,STC,-521.2973845818583,,-1.359,,1.0,,39.3
522,GEV206_R0300_0606,49.78899593147801,GE1,STC,-535.4014024777634,,-1.432,,1.0,,38.9
523,GEV206_R0300_0607,49.78899593147801,GE1,STC,-541.5763631281062,,-1.467,,1.0,,40.1
524,GEV206_R0300_0608,49.78899593147801,GE1,STC,-519.3950130342553,,-1.405,,1.0,,39.2
525,GEV206_R0300_0609,49.78899593147801,GE1,STC,-538.0363105546493,,-1.436,,1.0,,39.2
526,GEV206_R0300_0610,49.78899593147801,GE1,STC,-539.685154201551,,-1.426,,1.0,,38.9
527,GEV206_R0300_0613,51.11270435980972,GE1,STT,801.9490716600956,,2.038,,1.0,42.59,
528,GEV207_R0400_0237,52.829937546274905,GE1,STT,525.9075191627551,,2.258,,1.0,27.94,
529,GEV207_R0400_0238,52.829937546274905,GE1,STT,511.16983558308414,,2.197,,1.0,27.2,
530,GEV207_R0400_0240,51.63706517258854,GE1,STT,520.3214464816625,,2.252,,1.0,28.49,
531,GEV207_R0400_0241,51.63706517258854,GE1,STT,520.8119944679726,,2.239,,1.0,26.95,
532,GEV207_R0400_0242,51.63706517258854,GE1,STT,513.6115950510523,,2.197,,1.0,26.94,
533,GEV207_R0400_0243,51.63706517258854,GE1,STC,-445.66686902465165,,-1.743,,1.0,,28.99
534,GEV207_R0400_0244,51.63706517258854,GE1,STC,-446.5452587823311,,-1.793,,1.0,,28.19
535,GEV207_R0400_0245,51.63706517258854,GE1,STC,-452.7455759913052,,-1.832,,1.0,,28.46
